Repository: Qiujiyuantiantian/dsh-pavement-design-methods

# dsh-pavement-design-methods

《路面设计原理与方法》（第 4 版）的蒸馏插件：**63 张能力卡**，8 个可用章。

## 这不是设计手册

两条硬证据：

1. **两大设计章都没有一次可复现的完整算例。**
   ch7 的 AASHTO 算到结构数 SN=5.0 就停；CBR 最接近但交通只给一个轮载；AI 是验算不是设计；
   Shell 十步全文字零数值；我国七版**只判合格、不给厚度**。
   ch8 唯一成链的是 1958/1966 版，**84/94/02/11 四版一个算例都没有**。

2. **全书唯一一次完整手算，结论是错的。**
   ch8 的 p344：板角 `2.511 MPa` 大于容许 `1.8 MPa`，式内印着「>」，却判「符合」。
   三层错——判定层丢掉比较式、口径层拿板中档卡板角、代算层用 1.8 顶替算出的 1.635。

它交付的是：**这份文件属于哪套方法、参数能不能这么取、这条链走到第几步会断、缺的是哪张表。**

## 第九章丢失

原书第九章「机场道面设计」（印刷 p414–p495）与第八章尾部（p383–p413）在原转录中被替换成
**至少三本无关教材**的内容（「第4章 信号的频域分析」「第四章 电场与电势」等）。已查实并隔离，
**不补编**。详见 `skills/pavement-design-methods/BOOK-MAP.md`。

## 安装

```bash
dsh plugin add link:G:\Deepseek生成读书skill区\dsh-pavement-design-methods
```

注册的 skill 名为 `pavement-design-methods`。

## 结构

```
skills/pavement-design-methods/
  SKILL.md                 先说什么不是 + 五条边界 + 路由表 + 不回答什么
  BOOK-MAP.md              章名与内容对照、丢失范围、跨章红线
  cards/ch1..ch8/          76 张卡
  _index.json              机器可读索引
```

## 验收记录

| 项 | 结果 |
|---|---|
| 四守门（编造／锚点反解／示例破规／版权） | **8/8 章全过** |
| 版权审计（对照 2 个源文版本） | **0 处未豁免超限**，最长 13 字（登记豁免的章标题） |
| A1 演练 | 76 张卡全部 0 个数值结果 |
| 公式 | 一律〔公式待核〕——未与原版面图核对 |

# pavement-design-methods

《路面设计原理与方法》（第 4 版）的蒸馏技能卡：**63 张卡，8 个可用章。**

## 这不是设计手册

两条硬证据：

1. **两大设计章都没有一次可复现的完整算例。**
   ch7 的 AASHTO 算到结构数 SN=5.0 就停；CBR 最接近但交通只给一个轮载；AI 是验算不是设计；
   Shell 十步全文字零数值；我国七版只判合格、不给厚度。
   ch8 唯一成链的是 1958/1966 版（只到厚度下限），84/94/02/11 四版一个算例都没有。

2. **全书唯一一次完整手算，结论是错的。**
   ch8 的 p344：板角 2.511 MPa 大于容许 1.8 MPa，式内印着「>」，却判「符合」。
   三层错——判定层丢掉比较式、口径层拿板中档卡板角、代算层用 1.8 顶替算出的 1.635。

它交付的是：这份文件属于哪套方法、参数能不能这么取、这条链走到第几步会断、缺的是哪张表。

## 第九章丢失

原书第九章「机场道面设计」（印刷 p414–p495）与第八章尾部（p383–p413）在原转录中被替换成
至少三本无关教材的内容。已查实并隔离，**不补编**。详见 `BOOK-MAP.md`。

## 结构

```
SKILL.md                 先说什么不是 + 五条边界 + 路由表 + 不回答什么
BOOK-MAP.md              章名与内容对照、丢失范围、跨章红线
cards/ch1..ch8/          63 张卡
_index.json              机器可读索引
```

## 验收

| 项 | 结果 |
|---|---|
| 四守门（编造／锚点反解／示例破规／版权） | 8/8 章全过 |
| 版权审计（对照 2 个源文版本） | 0 处未豁免超限，最长 13 字（登记豁免的章标题） |
| 盲测（只给 SKILL.md + 卡） | 12 题，0 处编造，7 题该拒全拒 |
| A1 演练 | 63 张卡全部 0 个数值结果 |

## 来源与限度

派生自《路面设计原理与方法》（第 4 版，人民交通出版社）。**是转述与结构化，不是原书替代品。**
全部公式未经原图核对（卡内标〔公式待核〕），全部数值须回原书页码。

File: skills/pavement-design-methods/cards/ch4/ch4-C8-concrete-flexural-only.md
# C8 混凝土只认抗折，门槛只判越界

> 挂载 verified：p04、f15、f16、p06（4 条）
> 互引：C1 数有三种（门槛是第三类）｜C2 条件四问｜C6 不能换算｜C9 试验能做、系数取不到
> 一句话：这一节不是「参数表」，是「指标次序＋验收门槛＋两个空位」；空位比门槛更值钱。

## R 原文论点

第四节分两个小节（p163–172）：前一小节讲混凝土性能，后一小节讲表面使用品质。材料侧的交货都在前一小节，只有两样。

**一、第一指标是抗折。** 路面与机场道面用混凝土认抗折，抗压只作参考（p164）；抗拉远小于抗压，原文给的量级是抗压的十分之一到二十分之一。原因在加载方式：抗折取决于抗拉，抗拉看匀质性与界面的黏结；抗压走压剪，对匀质性和界面强弱没那么敏感（p165）。所以拿抬抗压的办法去抬抗折，常常不奏效，甚至反向。

七项因素（水泥、粗集料、砂细度模数、单位水泥用量、水灰比、单位用水量、含气量）逐项比对后，**唯一的反向项是含气量**：抗压单向下降，抗折先升后降（p166）。但原文只说「有些恰恰相反」，没有点名落在哪一项——这一句要写成本卡自己的比对结论，不能记成书里的指定（按 E9）。

**二、抗折有两个值。** 设计抗折强度 5MPa（p167）；施工配制抗折强度 5.5~5.75MPa，最小 5.5MPa（p165）〔数值待核原图：条件是「高速公路、一级公路；混凝土施工配制」，单位 MPa〕。原文只说「设计抗折强度」，没说它是算板厚那处专用的（按 E10）。按交通量分级给的计算抗折强度要求，只有一句引用、**没有表体**（p164）。

**三、门槛四条。** 含气量、最大水灰（胶）比、最大单位用水量、最小水泥用量，成组出现在耐久性那一小节（p170），口气全是上限或下限。另有细集料与粗集料的含土量、针片状、压碎值一类工地控制值散在前一节（p165）。

**四、两个空位。** **E_c 与抗折疲劳方程，本章为 0。** E_c 三个字母全章只出现在 4-11、4-12 与符号表里（p150–151），第四节一次未提；抗折疲劳只有研究性结论（粗集料粒径与粒形、游离氧化钙、含气量三路，p166–167），没有方程、没有常数。另有两条容易误推：混凝土板的泊松比给了 0.15（p151），但它只服务那两条互不逆的换算式；土的泊松比是 0.3~0.5（p145）〔数值待核原图：前者条件是「混凝土板」，后者是「土」，同符号两材料〕——按符号取会差一个量级。

所以 ch8 那把 D／J／Cd／Ec／K 里，**Ec 这一格在本章是空的**；本章也没有抗折疲劳方程可交。这不是「第四节不完整」，是这一章根本没打算交这两样：它交的是指标次序与验收门槛。

## I 判据骨架

| 交的 | 位置 | 用法 |
|---|---|---|
| 抗折是第一指标 | p164 | 定指标次序，不定数值 |
| 抗折两个值（设计／施工配制） | p165、p167 | 一个是设计名义值，一个是配制目标 |
| 门槛四条 | p170 | **只判越界** |
| 含气量反向（比对结论） | p166 | 说明「抬抗压不等于抬抗折」 |

| 没交的 | 位置 | 停法 |
|---|---|---|
| E_c | 全章 0；只在 4-11／4-12 与符号表出现 | 停，不许反解当测定值 |
| 抗折疲劳方程 | p166–p167 只有研究方向 | 停 |
| 按交通量分级的要求值 | p164 只有一句引用 | 停（无表体） |
| 混凝土的 μ 用于土基 | p151 的 0.15 与 p145 的 0.3~0.5 | 停（同符号不同材料） |

〔公式待核〕4-11、4-12 只作 E_c 出现位置的定位，本卡不引式体。

## A1 演练

**【合成演练，非书中案例】**

第一段（要 E_c）。来人要混凝土弹性模量进板厚计算。本章没有这一格，停；不许从换算式反解出来当材料参数。

第二段（要疲劳方程）。来人要抗折疲劳方程算寿命。本章没有这一格，停。

第三段（抗压推抗折）。来人拿抗压等级推抗折。原文给的量级是抗拉对抗压，不是抗折对抗压；判不可推，停。

第四段（门槛当能力）。来人把耐久性那一小节的数当「混凝土能达到的水平」。判第三类，只回答越界与否。

第五段（分级要求值）。来人要按交通量分级的要求值。只有一句引用、没有表体，停。

第六段（符号混用）。来人拿混凝土板的泊松比去算土基。同符号不同材料，停。

## A2 触发场景

- 「混凝土弹性模量取多少？」（本章没有）
- 「抗折疲劳方程是哪一条？」
- 「C40 的抗折强度是多少？」（抗压推抗折）
- 「含气量不超过这个数，是不是说达到这个数最好？」
- 「按交通量分级，要求值查哪张表？」

## E 执行步骤

**输入契约（要用户提供）**：①要哪一样（抗折／抗压／E_c／疲劳方程／某条门槛）；②用途（配比／判越界／算板厚／算寿命）；③交通量等级；④出处印刷页。

1. 判要的是「交的」还是「没交的」：先对 I 段两张表。
2. 是 E_c 或疲劳方程：直接判空位，不给替代。
3. 是抗折：分清设计值与施工配制值，并写明是哪一个。
4. 是门槛：只做越界判断，输出「越／未越」，不给能力值。
5. 是分级要求值：指出只有一句引用、没有表体。
6. 涉及泊松比：先认材料，再取值。
7. 输出：能答／不能答＋不能答的是哪一格＋若属比对结论则注明「本卡比对，非原文点名」。

**【停判点】**出现下列任一情形必须停下：

- 要 E_c → 停（本章为 0）。
- 要抗折疲劳方程或疲劳常数 → 停（本章为 0）。
- 要按交通量分级的要求值表 → 停（无表体）。
- 拿抗压推抗折 → 停。
- 拿门槛当能力值或目标值 → 停。
- 拿 4-11／4-12 反解 E_c 当测定值 → 停。
- 把含气量那个反向项说成原文点名的 → 停（须注明是比对结论）。
- 把 5MPa 说成算板厚专用 → 停（原文只说设计抗折强度）。

## B 边界

**H1 硬边界（不适用）**：给 E_c 补值；拿别章或现行规范的抗折疲劳方程来填；把门槛当目标值；把「有些恰恰相反」点名为含气量而不注明是比对结论；把 0.15 用在土基上；把设计值与施工配制值混成一个。

**H2 软边界（降级使用）**：七项因素的相对幅度是原文的试验归纳，不给函数；抗折疲劳那三条只是研究方向，只能当方向。**范围要说准**：本章不是「材料参数值 0 处」——泊松比有三个量、二灰系有若干实测；准确说法是「E_c 与抗折疲劳方程 0」。到 ch8 进判据时，「抗折为第一指标」只是一条次序判断，还要配该章自己的分档与系数，本章不提供。

File: skills/pavement-design-methods/cards/ch5/ch5-K5-viscoelastic-correspondence.md
# 卡 K5 黏弹性：四参数反算与对应法则，只到单层半空间

> 一条蠕变曲线反算四个参数、恒应变率曲线读松弛模量、对应法则在单层半空间上给两条随时间变的弯沉闭式；两端极限就是自查表，几何只到一层——这是本章第二张能算出数的卡。
> 挂载 verified：f13、f14、f15、p12、p13、ce-A09、ce-A12（7 条）
> 与 K4 的分工：K4 定材料参数，本卡让时间进本构再算响应。两卡的输入、输出、几何边界全不同，不许互相代替。
> 本卡最贵的一停：几何只到单层半空间。误用一次不是差几个百分点，是把基层与面层整个丢掉，而闭式长得完全能套进多层路面，没有任何报错机制。
> 互引：K2、K4

## R 原文论点

时间进本构之后，本章只做两件事：从一条曲线反算模型参数；用对应法则在单层半空间上给一条随时间变的弯沉。

**（一）蠕变曲线反算四个参数（p201–p202，半步）。** 读数次序是固定的：瞬时弹性应变直接从记录曲线上读（5-75 得第一个弹簧）；把瞬时那一段扣掉，剩下的部分含线性项与一个指数延迟项（5-76）；最末一段的斜率给定串联黏壶的黏度（5-78，式里印的 η 不带下标，与蠕变式中串联黏壶是同一个量）；时间趋大时取渐近，可定第二个弹簧（5-79）；再把 5-76 整理成「延迟项＝剩余的指数」，两边取对数，对时间作图应成直线（5-80、5-81），直线斜率给出延迟时间（5-82、5-83），延迟黏壶的黏度随之得到。

两处极限记号是坏的：5-77 左端让时间趋于无穷，右端却仍留着线性项；5-79 把零时刻与无穷时刻写在同一个符号上。所以第二个弹簧只能按渐近读，不能按那个符号直接代。书内依据是 5-76 与 5-80 里都出现过「应力除以第二个弹簧」这个角色，按渐近读才对得上。

**（二）没有伺服机时用恒应变率曲线换松弛模量（p202–p204，半步）。** 松弛试验要液-电伺服装置，不具备时可按恒定应变速率加载，再从曲线上换出松弛模量。作者给了积分式的推导（5-88 至 5-90），但 5-90 末项多乘了一个时间（把应变乘时间乘模量写在一行里）；而对它求导得到的 5-91 又恰好还原了 5-86。同一页并存一个错的积分式与一个对的微分式。可用的路是绕开 5-90，直接用 5-92（松弛模量等于应力对应变的导数）与 5-93（双对数斜率乘应力比应变），这两式本身干净，且 p204 正文给的就是这个用法。

**（三）对应法则（p204–p205，整链）。** 五步：先取弹性半空间解（5-94），再做 Laplace 变换（5-95），阶跃加圆面积的荷载变换是 5-96，把所选模型的黏弹性算子代入（Maxwell 是 5-98、Kelvin 是 5-100，代进 5-101），最后求逆变换。Kelvin 得 5-102、Maxwell 得 5-103，两条都是「一个括号乘一个积分」的形状：Kelvin 的括号是一减指数、Maxwell 的括号是一加线性。两端极限就是自查表：并联（Kelvin）在加载瞬时变形趋零、时间趋大时回到弹性解；串联（Maxwell）在瞬时等于弹性解、时间趋大时发散。书末一句「可行」，只是说这条路在半空间上走得通。

**（四）几何只有一层（p204–p205；条目 p13）。** 5-94 只有一个模量、一个泊松比；两条逆变换的括号里也只有一个时间常数。第二节建的 4n 个常数在第四节末尾一次也没有回来；把每层模量换成随时间变的量之后那 4n 个常数怎么解，本章一个字没有（ce-A09）。

**（五）什么算该用黏弹（p200）。** 松弛时间取黏度比模量；荷载作用时间远大于它按牛顿流体、远小于它按弹性体、与它相当才按黏弹。本章没给沥青的松弛时间数值，也没交代作用时间该按车速还是按荷载历时算（条目 p12）。

**（六）模型选错，长期走向就定了（p199–p200，ce-A12）。** Kelvin 给不出瞬时的弹性响应，卸掉荷载后变形全数回弹；Maxwell 在时间趋大时应变无界；两条闭式的括号形状分别是一减指数与一加线性。形状由元件组合定，不是拟合出来的。

## I 判据骨架

**四步读数（蠕变曲线 → 四个参数）。**

| 步 | 读什么 | 用哪式 | 得到 | 注意 |
|---|---|---|---|---|
| 一 | 曲线起点的瞬时应变 | 5-75 | 第一个弹簧 | 瞬时值受加荷速度与记录速度影响 |
| 二 | 扣掉瞬时后剩下的曲线 | 5-76 | 延迟项与线性项之和 | 5-77 印坏，不按它取极限 |
| 三 | 最末一段的斜率 | 5-78 | 串联黏壶的黏度 | 式里 η 不带下标，与串联黏壶同量 |
| 四 | 渐近值；再把延迟项取对数作直线 | 5-79；5-80 至 5-83 | 第二个弹簧；延迟时间与延迟黏壶 | 5-79 两个时刻同符号，只能按渐近读 |

**两步读数（恒应变率曲线 → 松弛模量）。** 绕开 5-90；用 5-92 直接取导数，或用 5-93 在双对数直线上取斜率乘应力比应变。

**五步对应法则。**

1. 5-94：弹性半空间的路表弯沉解（只有一个模量、一个泊松比）。
2. 5-95：对解做 Laplace 变换。
3. 5-96：阶跃荷载、圆面积。
4. 5-98 或 5-100：按模型取算子；代进 5-101。
5. 5-102 或 5-103：逆变换，得随时间变的弯沉。

**两端极限自查表（本卡的核心判据）。**

| 模型 | 瞬时 | 长时间 | 对不上说明 |
|---|---|---|---|
| 并联（Kelvin） | 变形趋零 | 回到弹性解 | 求解或选型错 |
| 串联（Maxwell） | 等于弹性解 | 发散 | 求解或选型错 |

**边界写死：全部限单层半空间。** 分层版本本章没有；任何把 5-102／5-103 回代到多层路面的用法都是越界，且越界时不会报错。

**算到哪一步为止。** 参数：到四个参数（两个弹簧、两个黏壶）为止；响应：到两条随时间变的弯沉闭式为止，且只对阶跃荷载与圆面积成立。

〔公式待核〕5-75 至 5-83、5-88 至 5-93、5-94 至 5-103 的式体一律未与原版面核对；本卡只给读数次序与两端极限，不给式面。

## A1 演练

**【合成演练，非书中案例】**

第一段（蠕变曲线）。来人拿来一条恒应力下的应变-时间曲线，要模型参数。按四步走：先读起点，再扣掉瞬时段，再看末段斜率，最后把延迟项取对数作直线。走到第二个弹簧这一步会撞上那个印坏的极限记号，只能按渐近读，不能按符号代。

第二段（无伺服机）。来人没有松弛试验机，只有恒定应变速率下的曲线。走读数那条路：绕开那个多乘了时间的积分式，直接用导数式或双对数斜率式。

第三段（对应法则）。来人有单层土基，问加载后弯沉随时间怎么变。按五步走，选一个模型、取对应算子、代入、逆变换。拿到闭式之后先做自查：瞬时与长时间两端对不对；对不上就回头查选型，而不是改数。

第四段（多层）。来人的路面是多层，想把每层模量换成随时间变的量再套那条闭式。停：那条闭式只有一个模量、一个时间常数，分层版本本章没有；这一停是本卡最贵的一停。

第五段（该不该用黏弹）。来人问这个荷载要不要按黏弹算。先比作用时间与松弛时间：远大于按流体、远小于按弹性、相当才按黏弹。若他给不出松弛时间，这一问在本章只能停在「该比，但没数」。

第六段（选型）。来人拟合出来长期变形收敛，而他选的是串联模型。停：串联的长期走向是发散，收敛说明选型或求解有错，不是数据的问题。

第七段（要模量曲线）。来人要一组随温度与频率变的模量。停：本章没有频率维，也没有移位因子的取法；这一问出章。

## A2 触发场景

- 「这条蠕变曲线怎么反算参数？」
- 「没有松弛试验机怎么办？」
- 「单层土基上的弯沉随时间怎么变？」
- 「我这四层路面，把每层模量换成随时间变的，套这个公式行吗？」
- 「这个荷载要不要按黏弹算？」
- 「帮我拟合一条随温度、频率变的模量曲线。」

## E 执行步骤

**输入契约（要用户提供）**：① 曲线类型（蠕变／松弛／恒应变率）；② 温度与应力水平；③ 时间窗与采样密度；④ 有没有伺服试验机；⑤ 选定的流变模型；⑥ 几何是单层半空间还是多层；⑦ 要不要随时间变的弯沉。

1. 先看几何：多层 → 停（本卡只到单层半空间）；单层 → 往下。
2. 看曲线类型：蠕变 → 四步读数；恒应变率 → 两步读数；松弛 → 5-84 至 5-86 那条路，需要伺服装置。
3. 蠕变那条路上，遇 5-77 与 5-79 两个极限记号，一律按渐近处理，不按符号代。
4. 恒应变率那条路上，绕开 5-90，用 5-92 或 5-93。
5. 若要弯沉随时间变：走五步对应法则，选模型、取算子、代入、逆变换。
6. 拿到闭式先做两端自查（瞬时与长时间），对不上就回到选型。
7. 若要判「该不该用黏弹」，比作用时间与松弛时间；本章没有沥青的松弛时间数值，这一问只能停在「该比」。
8. 输出：参数清单 + 曲线来源与时间窗 + 模型名 + 两端自查结果 + 不许回代多层的声明。

**【停判点】**出现下列任一情形必须停下：

- 几何是两层及以上 → 停（本章无分层黏弹解）。
- 把 5-77 或 5-79 当严格极限式用 → 停（记号印坏，只能按渐近读）。
- 用 5-90 的积分式反算 → 停（末项多一个时间，绕开它）。
- 两端极限与所选模型不符 → 停（先查选型与求解，不许调数）。
- 要求某温度或某频率下的模量、要求移位因子 → 停（本章无此维）。
- 要求沥青的松弛时间数值，或要求定「作用时间按车速还是按历时」→ 停（两项都没给）。
- 要求把闭式用到多层路面 → 停（越界，且没有任何报错机制）。
- 要求把 Kelvin 的参数填进 Maxwell 的算子 → 停（跨模型搬参数）。

## B 边界

**H1 硬边界（不适用）**：把半空间闭式回代到分层路面；给沥青的松弛时间数值；替作者决定作用时间按车速还是按荷载历时；把 5-90 当可用积分式；按印坏的极限记号取参数；跨模型搬参数；把「可行」一句读成「已做完」。

**H2 软边界（降级使用）**：参数只对那条曲线的时间窗成立，外推只到方向；第二个弹簧按渐近读，读数误差直接进参数；式里印的 η 与串联黏壶同量，引用时要注明不带下标；模型选型决定长期走向，拟合好坏不能反过来证明选型对；两条闭式只对阶跃荷载与圆面积成立，换荷载形状要重做变换；第五节与本章第四节之间没有交接量，黏弹参数不能拿去算断裂。

File: skills/pavement-design-methods/cards/ch5/ch5-K7-fracture-fatigue.md
# 卡 K7 断裂与疲劳：能读不能算

> 应力强度因子与三型尖端场能读懂，但本章给不出算 K 的办法；判「裂不裂」用应力强度准则、判「怎么长」用能量准则；六种试验能照做，那些 50%／10%／2.5 mm〔数值待核原图，条件：实验室试件、各法控制模式〕是收工线不是失效线；从加载谱到寿命的链断在三处。
> 挂载 verified：f16、f18、p14、p15、p16、ce-A10（6 条）；背景 reference：f17（只作停判依据，不进执行步骤）
> 本卡与 K3 都停，但停的理由与出口不同：K3 断在「解不出来」（出口是换实现或换书），本卡断在「算不出寿命」（出口是转试验）。
> f17 只作支撑：它是那条「声称要产出寿命」的链，本卡用来说明链断在哪，不把它当执行步骤。
> 互引：K1、K3

## R 原文论点

**（一）尖端场能读（p206–p208）。** 裂缝按受力分三型：张开、滑移、撕开；三型的应力场与位移场都印在 p206–p207。它们共同的特点是：每个应力分量都带一个与距离平方根成反比的因子，距离趋零时分量趋于无穷，即尖端奇异；每个分量都能拆成两块：一块只跟极坐标有关，一块只跟应力强度因子有关。应力强度因子与坐标无关、只表示场的强弱；线弹性下它与荷载成线性关系，并依赖物体与裂纹的几何尺寸（p208）。所以 K 的**性质**能读，三型场的**形状**能读。

**（二）算不出 K（p208 末）。** 本章写到「K 本身要专门去求」就收笔，没有给任何一个由荷载、裂纹长度、试件几何反求 K 的式子，也没有给 K 的 handbook 或图表。全节没有式号，只能按「页 + 节 + 首项符号 + 该页第几式」定位（验证报告第四节第五项）。

**（三）位移场有伤（p206–p207）。** 张开型的竖向位移分量少一个 2；撕开型在同一页印了两条互斥的竖向位移式；复合型矩阵的同一分量与单型式差一个 2。所以应力场三型都能用，位移场只有滑移型能整条用（f16 的核）。

**（四）两个准则，各管一件事（p206）。** 应力强度准则只判失效，讲不了扩展过程；能量准则把开裂当过程，把裂缝的增量与材料的断裂阻抗挂起来，比单参数指标更全面。沥青在中间温度开裂时伴随不可忽略的蠕变与能量耗散，所以能量准则更适用。但同一页又说目前研究主要走疲劳断裂力学（那条线用的正是 K）——两条路在本章内不闭合，是原文两侧自相拉扯（条目 p14、ce-A10）。

**（五）连续体前提的自陈（p205）。** 传统疲劳强度理论承认循环损伤积累，但分析针对连续完整结构，未计先天缺陷与使用期新生缺陷，结论与实况有偏差，加了修正或安全系数仍带较大不确定性。因此连续体方程算的寿命与断裂力学方程算的寿命不可比。

**（六）六种试验能照做（p209–p211）。** 三点弯、四点弯、重复间接拉伸、半圆弯曲、圆盘压缩拉伸、间接拉伸。前三属循环加载，后三属疲劳断裂；试件尺寸、跨径、温度点、加载速率、保温时间、停止判据逐项可核。其中：三点弯的弯拉强度式右端是力除以长度（量纲不是应力），同页应变式与劲度式却是对的；半圆弯曲的应力比区间用来表征交通轻重；圆盘压缩拉伸与现场的相关性待验证；图 5-33 的图注抄了图 5-32。停止判据那组数（四点半的应变控制停一半、应力控制出现明显裂纹时通常已低到很小、重复间接拉伸停五成或一成、另有按变形 2.5 mm 或 9 mm 停的说法）是**试验收工线**，不是路面失效判据〔数值待核原图，条件：实验室试件、各法各自的控制模式（应变／应力）与温度点〕。

**（七）寿命链断在三处（p208–p209）。** 第一处，Paris 式右端印的是 K 本身而不是它的幅。第二处，Majidzadeh 改进式右端只有断裂韧度与两个材料参数，既不含幅也不含裂纹长度（该式还两次印成第 4 章的号）。第三处，A 与 n 有三套互不相容的定法：一套解析（Schapery 路线，按蠕变柔量斜率等量算）、一套经验回归并附一条把二者绑死的直线、一套把两个参数写成两个幅的函数——第三套使扩展律成为隐式方程。三套之间不能互换，取哪一套都要声明。

## I 判据骨架

**能读／不能算，一张表看清。**

| 对象 | 能不能读 | 能不能算 | 依据 |
|---|---|---|---|
| 三型应力场 | 能（形状与奇异指数） | 不能（要 K，K 不在） | p206–p207 |
| 三型位移场 | 只有滑移型整条可用 | 不能 | 张开型少一个 2；撕开型两条互斥；复合型差一个 2 |
| 应力强度因子 K | 性质能读（与坐标无关、与荷载线性、依赖几何） | 算不出（本章无反求式） | p208 |
| 裂不裂 | — | 用应力强度准则（失效判据） | p206 |
| 怎么长 | — | 用能量准则（过程判据）；中间温度按它 | p206 |
| 寿命 | — | 不能（链断三处） | p208–p209 |

**两个准则的分工，一句话。** 问「会不会裂」用应力强度准则；问「裂了以后怎么长」用能量准则；到中间温度，能量准则更适用。混成一条判据就两头都不成立。

**六种试验（能照做，产出有边界）。**

| 法 | 控制量 | 停止线（收工线） | 产出 | 口径警告 |
|---|---|---|---|---|
| 三点弯 | 常应变 | 弯拉强度到峰值即认为破坏 | 弯拉强度、弯拉应变、劲度 | 强度式量纲不是应力 |
| 四点弯 | 常应变／应力 | 劲度降到初始一半；应力控制见裂纹（一般已很低） | 拉应力、拉应变、劲度、滞后角、耗散能 | 试验时间长，与现场匹配未明 |
| 重复间接拉伸 | 应变／应力 | 模量降到初始一半／一成 | 疲劳寿命 | 另有按变形量停的说法 |
| 半圆弯曲 | 半正弦，应力比区间 | 未给统一停止线 | 断裂能、裂缝开口位移 | 应力比用来表征交通轻重 |
| 圆盘压缩拉伸 | 直接拉伸 | 未给统一停止线 | 断裂能、开口位移 | 与现场相关性待验证 |
| 间接拉伸 | 位移控制 | 未给统一停止线 | 断裂能、断裂韧度 | 图与重复间接拉伸共用 |

**停止线不是失效线。** 那一组百分比与毫米数是实验室里「这条曲线到此为止」的规定，换算不到路面寿命，也不能当路面「坏了」的门槛。

**寿命链三处断。** 驱动量印错（K 而非幅）→ 改进式无驱动量 → 参数三套互斥。任何一处都足以让「从加载谱算寿命」在本章走不通。

〔公式待核〕第五节整节没有式号；本卡不引任何式体，只按「页 + 该页第几式 + 首项符号」定位，且全部未与原版面核对。

## A1 演练

**【合成演练，非书中案例】**

第一段（读 K）。来人拿着一页尖端场，问那几个符号各是什么。可以答：三型的应力场形状、奇异来自距离的平方根、K 只表示场强、与坐标无关、与荷载成线性、随几何变；还能答位移场里哪几处印坏了。

第二段（算 K）。来人给了荷载、裂纹长度与试件几何，要一个 K。停：本章只有「求 K 是重要工作」这句话，没有反求式、没有图表；要 K 得另找来源，且找到之后不能挂在本章名下。

第三段（判裂不裂）。来人问这条裂缝会不会失稳。用应力强度准则：拿 K 与材料抵抗开裂的门槛比。门槛值本章没给，须另取。

第四段（判怎么长）。来人问裂了以后往哪长、长多快。用能量准则；若他给的是常温沥青，按原文的说法，能量准则比单参数指标更合适。但本章的同页又说研究主流走疲劳断裂力学，两条线不闭合，须把这一点写明。

第五段（要寿命）。来人要给加载谱算一个寿命。停：链断在三处，任一处都过不去；出口是转试验，不是回到公式里凑参数。

第六段（选试验）。来人要选一种疲劳试验。按要测的量选：要强度与劲度走三点弯；要滞后角与耗散能走四点弯；要省时且与现场较接近走重复间接拉伸或间接拉伸；要断裂能走半圆弯曲或圆盘压缩拉伸。选定后必须把试件尺寸、跨径、温度点、加载速率、保温时间、停止判据一并抄下。

第七段（拿停止线当判据）。来人把「劲度掉一半」当路面失效门槛。停：那是试验收工线，不是失效判据；换算不到路面。

## A2 触发场景

- 「这三个应力强度因子公式怎么用？」
- 「给我算一下这条裂缝的 K。」
- 「这条裂缝会不会失稳？」
- 「裂缝扩展速率怎么定？」
- 「从加载谱算出来的疲劳寿命是多少？」
- 「六种疲劳试验选哪一种？」
- 「劲度掉到一半是不是就该大修了？」

## E 执行步骤

**输入契约（要用户提供）**：① 他要的是读场、算 K、判裂、判扩展还是算寿命；② 裂缝类型（一型／二型／三型／复合）与控制模式；③ 材料参数（断裂韧度、强度、模量、蠕变柔量斜率等）；④ 温度与加载模式；⑤ 是否已有试验数据；⑥ 输出用途（判方案／做试验／写报告）。

1. 先分四问：读场／算 K／判裂与判扩展／算寿命。
2. 读场：可给三型应力场形状与奇异；位移场只给滑移型整条，另两型指出伤处。
3. 算 K：停，说明本章无反求式；若他自带 K，则只在本卡范围内用，不声称出自本章。
4. 判裂：应力强度准则；门槛值须另取，本章没给。
5. 判扩展：能量准则；中间温度按它；同时写明同页「研究主流走疲劳断裂力学」那句，两条线不闭合。
6. 算寿命：停，指出三处断（驱动量印错、改进式无驱动量、参数三套互斥），出口是转试验。
7. 选试验：按要测的量选法；把试件尺寸、跨径、温度点、速率、保温时间、停止判据逐项抄全。
8. 输出：结论 + 停在哪一步 + 出口（换来源／转试验）+ 不许跨用的话。

**【停判点】**出现下列任一情形必须停下：

- 要求算 K → 停（本章无反求式）。
- 要求用 Paris 律从加载谱算寿命 → 停（驱动量印错，链断三处）。
- 要求把 A 与 n 的一套参数换到另一套公式里 → 停（三套互斥）。
- 要求把停止线（劲度半衰、一成、变形毫米数）当路面失效判据 → 停（收工线不是失效线）。
- 要求用三型位移场全条 → 停（张开型与撕开型有伤，复合型差一个 2）。
- 要求把两个准则合成一条判据 → 停（一问失效、一问过程）。
- 要求断裂韧度、门槛值或材料参数由本章给 → 停（本章没给这些数）。
- 要求拿连续体疲劳方程的结果与断裂力学的结果互比 → 停（p205 已自陈前提不同）。

## B 边界

**H1 硬边界（不适用）**：用 Paris 律套寿命；把试验停止线当失效判据；把三型位移场当全可用；把两个准则混成一条；向本章索取 K 的反求式；向本章索取断裂韧度、门槛值或 A、n 的取值；把补出来的 K 公式挂在本章名下。

**H2 软边界（降级使用）**：应力场可作定性依据（形状、奇异、与荷载线性），不可作数值依据；三型场的式体未与原版面核对，引用只到「该页第几式」；试验条件必须与结果同时抄，缺一项即不可移植；A 与 n 三套互斥，取哪套都要声明；「研究主流走疲劳断裂力学」与「中间温度按能量准则」两句并列，属于原文未收口处，引用时须原样保留这一矛盾，不许替它选边。

File: skills/pavement-design-methods/cards/ch7/ch7-K8-fatigue-equation.md
# K8 疲劳方程选型与应变量纲

> 先认控制方式与模量口径，再认应变是按百万分之一还是按小数代入；同一符号差一步就是十几个数量级。
> 挂载 verified：f09、c16、ce-A11
> 并入条：p15、p16、p17
> p15 / p16 / p17 三条局部规则按验证小结并入本卡作边界注，不单独成判据。
> 互引：K3、K4、K11

## R 原文论点

本章把五家疲劳研究并列：英国诺丁汉两条对数式，一条对密级配沥青碎石、一条对热碾沥青混凝土，自变量都是沥青层底水平拉应变（式 7-38、7-39，p278）；同一学派还有一条把拉应变、沥青体积、软化点与作用次数连起来的式子（式 7-40，p278）；伯克利一系进入美国地沥青学会方法的式子含弯拉应变与混合料劲度（式 7-41，p278）；俄亥俄一系走断裂力学，用裂缝扩展律（式 7-42，p279）。17 版另给一条应变型与一条应力型（式 7-111、7-113，p329–330），Shell 用混合料劲度与沥青体积表达疲劳应变（式 7-109，p316）。作者只交代各家的来源与标定对象，没有给「什么情况选哪一条」的规则；对 AI 那条还写明：按该式算出的开裂面积约占总面积两成，且只对标准混合料标定（p308）。于是选型与代入口径都落回使用者身上。

## I 判据骨架

三道闸，顺序固定。

| 闸 | 问什么 | 走错会怎样 |
|---|---|---|
| 一 | 控制方式：应力控制还是应变控制 | 同一混合料两条曲线的斜率不同，寿命不可比 |
| 二 | 模量口径：劲度、动模量、复数模量、还是二十度动态压缩模量 | 各式对模量的负幂次并不相同，口径错则寿命整档偏 |
| 三 | 应变的计量：按百万分之一的数字，还是按小数 | 见下，差十几个数量级 |

**应变量纲陷阱（本卡最要紧的一条，也是全章最危险处）**

同一个物理应变有两种写法：一种是小数，一种是以百万分之一为单位的数字，两者相差六个数量级。对一条形如「对数寿命 = 常数 + 斜率 × 应变对数」的式子，把 ε 换一种写法，应变对数就整体平移六，再被斜率放大：

- 式 7-38 的斜率约为负四点一六，平移量乘上去约二十五个数量级〔公式待核〕，即 **N_f 相差 10²⁵ 倍**。
- 式 7-39 的斜率约为负四点三二，约二十六个数量级〔公式待核〕，即 10²⁶ 倍。
- 式 7-111 与式 7-121 在说明处明写按百万分之一的数字代入（p329、p332）；式 7-38、7-39 一类只写「水平拉应变」、不标计量，只能由量级自洽反推为小数〔公式待核〕——这是反推，不是原文声明。

危险在于：这个偏差不会报错，多数情况下也不会给出负数让你警觉，它给出的往往是一个量级「看着正常」的寿命。所以判据只能是「先读约定，再代入」，不能是「看结果是否离谱」。

**为什么不能互比**：同为应变型，各式对应变的负幂次从二点几到四点几不等〔数值待核原图；口径：本章并列各式，p278–280，见 c16〕，标定混合料、破坏定义（开裂面积比例）与加载方式也各不相同；两条式子算出的次数不能并排放进一张表里比大小。

选型判据（三条，均为「不足以选」时的停判依据，不是选择规则）：①式子自带的标定材料与实际混合料不符 → 不用；②式子要求的模量口径拿不到 → 不用；③式子没有说明 ε 的计量 → 不用。

## A1 演练

**【合成演练，非书中案例】**

**第一段（第一闸）。** 来人手上有两条诺丁汉式与一条 AI 式，问该用哪条。先问控制方式：室内试验是应力控制还是应变控制；再问标定材料是不是同一种混合料。两问答不上来就停——不是选不出，是缺「这条式子在什么条件下成立」的说明。

**第二段（第二闸）。** 选中一条含劲度的式子，手上只有二十度动态压缩模量。停在模量口径这一步：劲度与动态模量不是同一个量，模量项的指数会把差异放大；缺的是同一口径的模量。

**第三段（第三闸·危险段）。** 有人把小数形式的应变直接代进一条按百万分之一写的对数式，算出寿命后写进报告。停在这一步：必须先读说明处的计量约定；此处的偏差是数量级级别，而结果看上去完全正常，所以只能靠「先读约定」拦，不能靠「看结果是否离谱」拦。

**第四段（不可比）。** 两家式子各算一个寿命，被并排放进同一张对比表。停在制表这一步：标定混合料与破坏定义不同，两张表只能各自与自己的限值比，不能互相排名。

## A2 触发场景

- 「这么多疲劳方程，我该用哪一条？」
- 「ε 是按小数还是按微应变代入？」
- 「为什么我算出来的寿命多了一大截？」
- 「AI 和 Shell 的寿命能对比吗？」
- 「这条式子对改性沥青适用吗？」

## E 执行步骤

**输入契约**：①式号（含页码）；②该式说明处对 ε 的计量约定；③控制方式（应力 / 应变）；④式中所要的模量口径与实测值；⑤标定材料与实际混合料是否同类；⑥破坏定义（开裂面积比例或别的）。

1. 读式子的说明处，先把 ε 的计量抄下来，写在算式上方。
2. 核控制方式与模量口径，两项任一不符即停。
3. 核标定材料：标准混合料还是通用；非标准混合料是否有组成修正系数可用。
4. 代入前做一次尺度检查：把 ε 同时按两种尺度估一下对数值的量级，看哪一个落在合理区间；两个都「合理」就说明约定没读对。
5. 算出寿命，只与该式自己的限值或该指标自己的累计轴次比。
6. 输出时把「式号 + 页码 + ε 计量 + 模量口径」四件一起写，缺一件即视为不可复核。

**【停判点】**出现下列任一情形必须停下：

- 式子的 ε 计量约定读不到（说明处残缺）→ 停。
- 应变给的是小数，式子按百万分之一写，且未换算 → 停。
- 只有动态模量，式子要劲度或复数模量 → 停。
- 混合料是改性沥青，而式子的诺谟图已声明对非常规沥青不适用 → 停。
- 两条式子算出的寿命要排名 → 停（不可互比）。

## B 边界

**H1 硬边界（不适用）**：以应力为控制变量且只给应力比的式子不能拿来算应变形变；只问材料疲劳试验曲线本身、不问结构响应的题目；需要温度场与月损伤累加的场合（属别的方法支）。

**H2 软边界（降级使用）**：AI 那条式的判据本身允许约两成开裂面积，所以它给出的寿命不是「无开裂寿命」，引用时必须带这句限定；p15 / p16 / p17 三条局部规则（两准则取大、非标准料乘组成系数、十倍扩大系数不外借）只能当边界注，不能单独成判据。
